Repository: flaviu-gostin/xrd_analysis_workflow

# Data analysis for article Gostin et al 2018

P. F. Gostin et al., *In Situ Synchrotron X‐Ray Diffraction Characterization of
Corrosion Products of a Ti‐Based Metallic Glass for Implant Applications*,
Advanced Healthcare Materials, 2018, 7, 1800338
(<https://doi.org/10.1002/adhm.201800338>)

Free pre-publication version:
[doc/manuscript_Gostin_2018.pdf](doc/manuscript_Gostin_2018.pdf)

**This repo contains** Python code which performs data analysis, plots figures and
creates tables for the article mentioned above.

**How it works.**  In short:
- download the raw 2D XRD image data from a public data repository (only one set
  of images for now)
- perform azimuthal integration on those images resulting in 1D XRD patterns
  using [pyFAI](https://github.com/silx-kit/pyFAI)
- determine peak position, calculate lattice spacing and write values in a table
- calculate diffraction patterns from structures using
  [pymatgen](https://github.com/materialsproject/pymatgen)
- plot measured and calculated diffraction patterns using
  [matplotlib](https://github.com/matplotlib/matplotlib)

**This repo is for** people interested in knowing whether the results of the
data analysis are reproducible.  It is also for people who want to re-use some
of this code.

2020-05-08: This project is under work.  At the moment, it generates figures 1c
and S1 (in Supporting Information) and Table 2.  See
[results/final/](results/final/).

## To repeat the analysis, follow these steps:

### Clone this repository

- Open Terminal
- `cd Desktop`
- `git clone https://github.com/flaviu-gostin/xrd_analysis_workflow.git`

### Download raw data and do the analysis

- `make all` (this will download an archive of 1.3 GB, and un-archive it (so you
  need >1.3GB free space on your drive), followed by analysis, which took
  approx. 2 min on an average laptop)

You should find the results (figures and tables) in [results/](results/)

Note: if you get some ImportError warnings, you probably need to install those
 modules that are indicated in the warnings. Make sure the virtual environment
 is active and install those modules with `pip install module_name`. Then try
 again the command: `make all` or just `make analysis` if the raw data has
 already been downloaded.

## Feedback

Please let me know how it went by creating an issue at the top of the screen or
email me.  You are also welcome to send me pull requests.

## Note on calibration (geometry refinement)

Calibration uses the Python module pyFAI 0.17.0.  This is listed in
requirements.txt.  When installing this module, a set of command line interfaces
(CLIs) are also installed in bin/, e.g. pyFAI-calib.  The recommended way to do
the calibration is to use the pyFAI-calib CLI (there is also a GUI available for
that).  With those interfaces the user must click on several diffraction spots
for several rings to help the program with the location of the rings.  Another
reason for using the CLI or the GUI is to be able to check visually that the
refined rings match well enough the real rings of the calibrant.  However, I
intentionally avoided using either interface because clicks cannot be reproduced
easily.  Instead, I wrote a script which uses the refinement function in pyFAI
and takes as arguments a long list of manually selected points.  Thus, the
calibration is guaranteed to be reproducible.  Moreover, one can check that the
manually selected points are located on diffraction rings.

The refined (calibrated) geometry is saved in a .poni file.  This .poni file is
the basis for the azimuthal integrator object used to integrate all the
diffraction images.  Thus, if the calibration is changed, most of the results
might change.  This will most likely be a minor change.

# TO DO

Copy here the data rules from the main Makefile.

# The data/ directory

The data/ directory contains only raw data (processed data is located in the
results/ directory).  Because the raw data is large, it is stored separately on
(Zenodo, not yet really).  For each dataset there are two files,
e.g. PS_1p3V_b.hdf and PS_1p3V_b.nxs.  Both are HDF5 files.  The *.hdf files
contain the actual stack of two-dimensional diffraction images.  The *.nxs files
contain beamline setup parameters and some identifiers.


Filenames explained:

* PS: physiological saline, which is a solution 0.9% NaCl
* PSA: PS + 4% albumin
* PSP: PS + ... peroxide
* PSAP:

* 1p3V: 1.3 V (applied potential of 1.3 V)
* 0p7V
* 0p5V
* 0V

* Si_17.95keV: silicon calibrant at energy 17.95 keV

# Data for tests

For testing purposes, two hdf files have been created (see directory
'test_data').  These two files contain only two diffraction images each to keep
them small.  The two images are copies of the first two images in the raw files
with corresponding names.

To automatically re-generate the test files: `make test-data`

File: data/reflections_refs/PdCl2.txt
# Bragg reflections for commercially-sourced PdCl2
# Source: Hanawalt et al, 1938, vol 10, p 457
# (journal) Industrial and Engineering Chemistry-Analytical Edition
# 2theta values calculated for wavelength 0.6907 Angstrom
# 2theta(degree) intensity
7.472	100
12.051	24
12.751	28
16.616	80
17.658	3
19.688	6
20.616	3
21.285	10
21.877	13
22.503	24
24.313	40
24.773	13
25.414	20
25.918	3
26.622	3
27.951	5
29.201	2
30.1	6
30.571	6
32.077	3
33.167	8
35.591	11
37.659	2
39.581	5
42.122	3
43.352	5
