Repository: flaviu-gostin/xrd_analysis_workflow

# Data analysis for article Gostin et al 2018

P. F. Gostin et al., *In Situ Synchrotron X‐Ray Diffraction Characterization of
Corrosion Products of a Ti‐Based Metallic Glass for Implant Applications*,
Advanced Healthcare Materials, 2018, 7, 1800338
(<https://doi.org/10.1002/adhm.201800338>)

Free pre-publication version:
[doc/manuscript_Gostin_2018.pdf](doc/manuscript_Gostin_2018.pdf)

**This repo contains** Python code which performs data analysis, plots figures and
creates tables for the article mentioned above.

**How it works.**  In short:
- download the raw 2D XRD image data from a public data repository (only one set
  of images for now)
- perform azimuthal integration on those images resulting in 1D XRD patterns
  using [pyFAI](https://github.com/silx-kit/pyFAI)
- determine peak position, calculate lattice spacing and write values in a table
- calculate diffraction patterns from structures using
  [pymatgen](https://github.com/materialsproject/pymatgen)
- plot measured and calculated diffraction patterns using
  [matplotlib](https://github.com/matplotlib/matplotlib)

**This repo is for** people interested in knowing whether the results of the
data analysis are reproducible.  It is also for people who want to re-use some
of this code.

2020-05-08: This project is under work.  At the moment, it generates figures 1c
and S1 (in Supporting Information) and Table 2.  See
[results/final/](results/final/).

## To repeat the analysis, follow these steps:

### Clone this repository

- Open Terminal
- `cd Desktop`
- `git clone https://github.com/flaviu-gostin/xrd_analysis_workflow.git`

### Download raw data and do the analysis

- `make all` (this will download an archive of 1.3 GB, and un-archive it (so you
  need >1.3GB free space on your drive), followed by analysis, which took
  approx. 2 min on an average laptop)

You should find the results (figures and tables) in [results/](results/)

Note: if you get some ImportError warnings, you probably need to install those
 modules that are indicated in the warnings. Make sure the virtual environment
 is active and install those modules with `pip install module_name`. Then try
 again the command: `make all` or just `make analysis` if the raw data has
 already been downloaded.

## Feedback

Please let me know how it went by creating an issue at the top of the screen or
email me.  You are also welcome to send me pull requests.

## Note on calibration (geometry refinement)

Calibration uses the Python module pyFAI 0.17.0.  This is listed in
requirements.txt.  When installing this module, a set of command line interfaces
(CLIs) are also installed in bin/, e.g. pyFAI-calib.  The recommended way to do
the calibration is to use the pyFAI-calib CLI (there is also a GUI available for
that).  With those interfaces the user must click on several diffraction spots
for several rings to help the program with the location of the rings.  Another
reason for using the CLI or the GUI is to be able to check visually that the
refined rings match well enough the real rings of the calibrant.  However, I
intentionally avoided using either interface because clicks cannot be reproduced
easily.  Instead, I wrote a script which uses the refinement function in pyFAI
and takes as arguments a long list of manually selected points.  Thus, the
calibration is guaranteed to be reproducible.  Moreover, one can check that the
manually selected points are located on diffraction rings.

The refined (calibrated) geometry is saved in a .poni file.  This .poni file is
the basis for the azimuthal integrator object used to integrate all the
diffraction images.  Thus, if the calibration is changed, most of the results
might change.  This will most likely be a minor change.

File: results/intermediate/integrated_1D/PS_0p7V_b/50.dat (part 1 of 3)
# == pyFAI calibration ==
# Distance Sample to Detector: 0.1294309877681794 m
# PONI: 5.034e-02, 2.441e-03 m
# Rotations: 0.006691 0.002051 -0.000000 rad
# 
# == Fit2d calibration ==
# Distance Sample-beamCenter: 129.434 mm
# Center: x=62.258, y=2000.060 pix
# Tilt: 0.401 deg  TiltPlanRot: 162.954 deg
# 
# Detector Detector	 Spline= None	 PixelSize= 2.530e-05, 2.530e-05 m
#    Detector has a mask: False 
#    Detector has a dark current: False 
#    detector has a flat field: False 
# 
# Wavelength: 6.907e-11 m
# Mask applied: False
# Dark current applied: False
# Flat field applied: False
# Polarization factor: None
# Normalization factor: 1.0
# --> ../../results/intermediate/integrated_1D/PS_0p7V_b/50.dat
#       2th_deg             I 
  5.000450e-03    1.165978e+03
  1.500135e-02    1.169231e+03
  2.500225e-02    1.169675e+03
  3.500315e-02    1.169603e+03
  4.500405e-02    1.173820e+03
  5.500495e-02    1.175230e+03
  6.500585e-02    1.176282e+03
  7.500675e-02    1.181464e+03
  8.500765e-02    1.183646e+03
  9.500855e-02    1.181873e+03
  1.050094e-01    1.180778e+03
  1.150103e-01    1.180071e+03
  1.250112e-01    1.180817e+03
  1.350121e-01    1.180134e+03
  1.450130e-01    1.178024e+03
  1.550139e-01    1.177303e+03
  1.650148e-01    1.177787e+03
  1.750157e-01    1.177864e+03
  1.850166e-01    1.178898e+03
  1.950175e-01    1.179362e+03
  2.050184e-01    1.180010e+03
  2.150193e-01    1.181178e+03
  2.250202e-01    1.180560e+03
  2.350211e-01    1.180052e+03
  2.450220e-01    1.181131e+03
  2.550229e-01    1.182518e+03
  2.650238e-01    1.184008e+03
  2.750247e-01    1.184927e+03
  2.850256e-01    1.185599e+03
  2.950265e-01    1.186646e+03
  3.050274e-01    1.187877e+03
  3.150283e-01    1.189857e+03
  3.250292e-01    1.191031e+03
  3.350301e-01    1.192439e+03
  3.450310e-01    1.194308e+03
  3.550319e-01    1.197041e+03
  3.650328e-01    1.197727e+03
  3.750337e-01    1.199039e+03
  3.850346e-01    1.202497e+03
  3.950355e-01    1.205465e+03
  4.050364e-01    1.207162e+03
  4.150373e-01    1.209339e+03
  4.250382e-01    1.211222e+03
  4.350391e-01    1.214263e+03
  4.450400e-01    1.218814e+03
  4.550409e-01    1.221912e+03
  4.650418e-01    1.225640e+03
  4.750427e-01    1.231203e+03
  4.850436e-01    1.236712e+03
  4.950445e-01    1.241774e+03
  5.050454e-01    1.238051e+03
  5.150463e-01    1.226358e+03
  5.250472e-01    1.221409e+03
  5.350481e-01    1.218307e+03
  5.450490e-01    1.214754e+03
  5.550499e-01    1.212369e+03
  5.650508e-01    1.210571e+03
  5.750517e-01    1.208757e+03
  5.850526e-01    1.208302e+03
  5.950535e-01    1.208666e+03
  6.050544e-01    1.208792e+03
  6.150553e-01    1.207948e+03
  6.250562e-01    1.207094e+03
  6.350571e-01    1.207765e+03
  6.450580e-01    1.206733e+03
  6.550589e-01    1.206435e+03
  6.650598e-01    1.208092e+03
  6.750607e-01    1.209056e+03
  6.850616e-01    1.210017e+03
  6.950625e-01    1.211632e+03
  7.050634e-01    1.216204e+03
  7.150643e-01    1.220595e+03
  7.250652e-01    1.224762e+03
  7.350661e-01    1.228138e+03
  7.450670e-01    1.232261e+03
  7.550679e-01    1.237173e+03
  7.650688e-01    1.242168e+03
  7.750697e-01    1.248559e+03
  7.850706e-01    1.256417e+03
  7.950715e-01    1.266125e+03
  8.050724e-01    1.276963e+03
  8.150733e-01    1.288479e+03
  8.250742e-01    1.302674e+03
  8.350751e-01    1.321601e+03
  8.450760e-01    1.342932e+03
  8.550769e-01    1.368844e+03
  8.650778e-01    1.405024e+03
  8.750787e-01    1.452653e+03
  8.850796e-01    1.514558e+03
  8.950805e-01    1.593050e+03
  9.050814e-01    1.698568e+03
  9.150823e-01    1.856569e+03
  9.250832e-01    2.121833e+03
  9.350841e-01    2.595285e+03
  9.450850e-01    3.397984e+03
  9.550859e-01    4.632080e+03
  9.650868e-01    6.237090e+03
  9.750877e-01    7.914093e+03
  9.850886e-01    9.365430e+03
  9.950895e-01    1.047666e+04
  1.005090e+00    1.133717e+04
  1.015091e+00    1.204199e+04
  1.025092e+00    1.268028e+04
  1.035093e+00    1.329294e+04
  1.045094e+00    1.385596e+04
  1.055095e+00    1.432504e+04
  1.065096e+00    1.470738e+04
  1.075097e+00    1.504018e+04
  1.085098e+00    1.534516e+04
  1.095099e+00    1.557837e+04
  1.105099e+00    1.574324e+04
  1.115100e+00    1.590190e+04
  1.125101e+00    1.604422e+04
  1.135102e+00    1.613342e+04
  1.145103e+00    1.618011e+04
  1.155104e+00    1.619920e+04
  1.165105e+00    1.622177e+04
  1.175106e+00    1.623917e+04
  1.185107e+00    1.625004e+04
  1.195108e+00    1.624550e+04
  1.205108e+00    1.622017e+04
  1.215109e+00    1.621719e+04
  1.225110e+00    1.619364e+04
  1.235111e+00    1.614579e+04
  1.245112e+00    1.605471e+04
  1.255113e+00    1.595142e+04
  1.265114e+00    1.580929e+04
  1.275115e+00    1.565980e+04
  1.285116e+00    1.551127e+04
  1.295117e+00    1.536282e+04
  1.305117e+00    1.520954e+04
  1.315118e+00    1.505198e+04
  1.325119e+00    1.490704e+04
  1.335120e+00    1.476078e+04
  1.345121e+00    1.461102e+04
  1.355122e+00    1.447108e+04
  1.365123e+00    1.435229e+04
  1.375124e+00    1.425266e+04
  1.385125e+00    1.415207e+04
  1.395126e+00    1.405703e+04
  1.405126e+00    1.398807e+04
  1.415127e+00    1.396583e+04
  1.425128e+00    1.401136e+04
  1.435129e+00    1.415884e+04
  1.445130e+00    1.438997e+04
  1.455131e+00    1.465125e+04
  1.465132e+00    1.491963e+04
  1.475133e+00    1.517056e+04
  1.485134e+00    1.540636e+04
  1.495135e+00    1.567583e+04
  1.505135e+00    1.601412e+04
  1.515136e+00    1.638996e+04
  1.525137e+00    1.673728e+04
  1.535138e+00    1.699204e+04
  1.545139e+00    1.714407e+04
  1.555140e+00    1.721012e+04
  1.565141e+00    1.722730e+04
  1.575142e+00    1.720002e+04
  1.585143e+00    1.711377e+04
  1.595144e+00    1.698239e+04
  1.605144e+00    1.684183e+04
  1.615145e+00    1.668264e+04
  1.625146e+00    1.652190e+04
  1.635147e+00    1.637733e+04
  1.645148e+00    1.623445e+04
  1.655149e+00    1.608377e+04
  1.665150e+00    1.593397e+04
  1.675151e+00    1.578691e+04
  1.685152e+00    1.565442e+04
  1.695152e+00    1.550999e+04
  1.705153e+00    1.537336e+04
  1.715154e+00    1.524913e+04
  1.725155e+00    1.512945e+04
  1.735156e+00    1.501132e+04
  1.745157e+00    1.489272e+04
  1.755158e+00    1.476874e+04
  1.765159e+00    1.464793e+04
  1.775160e+00    1.454109e+04
  1.785161e+00    1.443793e+04
  1.795161e+00    1.433766e+04
  1.805162e+00    1.423398e+04
  1.815163e+00    1.413221e+04
  1.825164e+00    1.403391e+04
  1.835165e+00    1.392980e+04
  1.845166e+00    1.381535e+04
  1.855167e+00    1.370236e+04
  1.865168e+00    1.359432e+04
  1.875169e+00    1.349065e+04
  1.885170e+00    1.339353e+04
  1.895170e+00    1.330535e+04
  1.905171e+00    1.322231e+04
  1.915172e+00    1.314653e+04
  1.925173e+00    1.306480e+04
  1.935174e+00    1.298097e+04
  1.945175e+00    1.289304e+04
  1.955176e+00    1.281114e+04
  1.965177e+00    1.273635e+04
  1.975178e+00    1.266503e+04
  1.985179e+00    1.259221e+04
  1.995179e+00    1.251470e+04
  2.005180e+00    1.243960e+04
  2.015181e+00    1.236346e+04
  2.025182e+00    1.229155e+04
  2.035183e+00    1.223453e+04
  2.045184e+00    1.218065e+04
  2.055185e+00    1.212422e+04
  2.065186e+00    1.206384e+04
  2.075187e+00    1.200713e+04
  2.085188e+00    1.195290e+04
  2.095188e+00    1.189627e+04
  2.105189e+00    1.184787e+04
  2.115190e+00    1.180541e+04
  2.125191e+00    1.175720e+04
  2.135192e+00    1.170751e+04
  2.145193e+00    1.166547e+04
  2.155194e+00    1.162741e+04
  2.165195e+00    1.158719e+04
  2.175196e+00    1.154752e+04
  2.185197e+00    1.150918e+04
  2.195197e+00    1.147912e+04
  2.205198e+00    1.144478e+04
  2.215199e+00    1.140348e+04
  2.225200e+00    1.135172e+04
  2.235201e+00    1.130175e+04
  2.245202e+00    1.125811e+04
  2.255203e+00    1.122353e+04
  2.265204e+00    1.119103e+04
  2.275205e+00    1.115930e+04
  2.285206e+00    1.112718e+04
  2.295206e+00    1.109931e+04
  2.305207e+00    1.107938e+04
  2.315208e+00    1.106522e+04
  2.325209e+00    1.105312e+04
  2.335210e+00    1.103765e+04
  2.345211e+00    1.102288e+04
  2.355212e+00    1.101225e+04
  2.365213e+00    1.100152e+04
  2.375214e+00    1.098835e+04
  2.385215e+00    1.098043e+04
  2.395215e+00    1.097407e+04
  2.405216e+00    1.097191e+04
  2.415217e+00    1.096992e+04
  2.425218e+00    1.096489e+04
  2.435219e+00    1.095909e+04
  2.445220e+00    1.094482e+04
  2.455221e+00    1.093099e+04
  2.465222e+00    1.091809e+04
  2.475223e+00    1.090460e+04
  2.485224e+00    1.088402e+04
  2.495224e+00    1.086076e+04
  2.505225e+00    1.083796e+04
  2.515226e+00    1.081845e+04
  2.525227e+00    1.079218e+04
  2.535228e+00    1.077066e+04
  2.545229e+00    1.075007e+04
  2.555230e+00    1.072798e+04
  2.565231e+00    1.070080e+04
  2.575232e+00    1.067144e+04
  2.585233e+00    1.064432e+04
  2.595233e+00    1.062026e+04
  2.605234e+00    1.059307e+04
  2.615235e+00    1.056232e+04
  2.625236e+00    1.052490e+04
  2.635237e+00    1.049871e+04
  2.645238e+00    1.047200e+04
  2.655239e+00    1.044329e+04
  2.665240e+00    1.040730e+04
  2.675241e+00    1.035950e+04
  2.685242e+00    1.031652e+04
  2.695242e+00    1.027658e+04
  2.705243e+00    1.023517e+04
  2.715244e+00    1.019973e+04
  2.725245e+00    1.016294e+04
  2.735246e+00    1.012504e+04
  2.745247e+00    1.008375e+04
  2.755248e+00    1.004890e+04
  2.765249e+00    1.001471e+04
  2.775250e+00    9.979955e+03
  2.785251e+00    9.943995e+03
  2.795251e+00    9.909060e+03
  2.805252e+00    9.873829e+03
  2.815253e+00    9.840881e+03
  2.825254e+00    9.808530e+03
  2.835255e+00    9.782753e+03
  2.845256e+00    9.763917e+03
  2.855257e+00    9.738759e+03
  2.865258e+00    9.707964e+03
  2.875259e+00    9.688188e+03
  2.885260e+00    9.670632e+03
  2.895260e+00    9.650410e+03
  2.905261e+00    9.625149e+03
  2.915262e+00    9.594542e+03
  2.925263e+00    9.567438e+03
  2.935264e+00    9.542457e+03
  2.945265e+00    9.514562e+03
  2.955266e+00    9.492424e+03
  2.965267e+00    9.476278e+03
  2.975268e+00    9.458339e+03
  2.985269e+00    9.439457e+03
  2.995269e+00    9.423012e+03
  3.005270e+00    9.401017e+03
  3.015271e+00    9.377056e+03
  3.025272e+00    9.354677e+03
  3.035273e+00    9.335638e+03
  3.045274e+00    9.321546e+03
  3.055275e+00    9.309421e+03
  3.065276e+00    9.299671e+03
  3.075277e+00    9.287594e+03
  3.085278e+00    9.280597e+03
  3.095278e+00    9.273999e+03
  3.105279e+00    9.270309e+03
  3.115280e+00    9.263556e+03
  3.125281e+00    9.264560e+03
  3.135282e+00    9.269642e+03
  3.145283e+00    9.282418e+03
  3.155284e+00    9.319773e+03
  3.165285e+00    9.400720e+03
  3.175286e+00    9.541802e+03
  3.185287e+00    9.780289e+03
  3.195287e+00    1.013327e+04
  3.205288e+00    1.055286e+04
  3.215289e+00    1.094967e+04
  3.225290e+00    1.121578e+04
  3.235291e+00    1.124767e+04
  3.245292e+00    1.103287e+04
  3.255293e+00    1.064611e+04
  3.265294e+00    1.019912e+04
  3.275295e+00    9.806210e+03
  3.285296e+00    9.498024e+03
  3.295296e+00    9.276925e+03
  3.305297e+00    9.128646e+03
  3.315298e+00    9.029254e+03
  3.325299e+00    8.960045e+03
  3.335300e+00    8.902891e+03
  3.345301e+00    8.855264e+03
  3.355302e+00    8.818493e+03
  3.365303e+00    8.789606e+03
  3.375304e+00    8.764198e+03
  3.385305e+00    8.737428e+03
  3.395305e+00    8.711951e+03
  3.405306e+00    8.698990e+03
  3.415307e+00    8.682108e+03
  3.425308e+00    8.665932e+03
  3.435309e+00    8.649804e+03
  3.445310e+00    8.630053e+03
  3.455311e+00    8.606724e+03
  3.465312e+00    8.583326e+03
  3.475313e+00    8.565060e+03
  3.485314e+00    8.549688e+03
  3.495314e+00    8.536651e+03
  3.505315e+00    8.519922e+03
  3.515316e+00    8.501027e+03
  3.525317e+00    8.482460e+03
  3.535318e+00    8.463236e+03
  3.545319e+00    8.444201e+03
  3.555320e+00    8.422238e+03
  3.565321e+00    8.403719e+03
  3.575322e+00    8.386850e+03
  3.585323e+00    8.371590e+03
  3.595323e+00    8.360146e+03
  3.605324e+00    8.350292e+03
  3.615325e+00    8.339648e+03
  3.625326e+00    8.330692e+03
  3.635327e+00    8.321330e+03
  3.645328e+00    8.308525e+03
  3.655329e+00    8.297167e+03
  3.665330e+00    8.291571e+03
  3.675331e+00    8.287678e+03
  3.685332e+00    8.282074e+03
  3.695332e+00    8.270341e+03
  3.705333e+00    8.258382e+03
  3.715334e+00    8.245412e+03
  3.725335e+00    8.232892e+03
  3.735336e+00    8.222189e+03
  3.745337e+00    8.206981e+03
  3.755338e+00    8.185803e+03
  3.765339e+00    8.172595e+03
  3.775340e+00    8.164253e+03
  3.785341e+00    8.154409e+03
  3.795341e+00    8.146052e+03
  3.805342e+00    8.134931e+03
  3.815343e+00    8.122823e+03
  3.825344e+00    8.116271e+03
  3.835345e+00    8.109284e+03
  3.845346e+00    8.101070e+03
  3.855347e+00    8.097252e+03
  3.865348e+00    8.092170e+03
  3.875349e+00    8.084644e+03
  3.885350e+00    8.071880e+03
  3.895350e+00    8.061623e+03
  3.905351e+00    8.058351e+03
  3.915352e+00    8.054577e+03
  3.925353e+00    8.046887e+03
  3.935354e+00    8.035535e+03
  3.945355e+00    8.024897e+03
  3.955356e+00    8.014760e+03
  3.965357e+00    8.005356e+03
  3.975358e+00    7.996246e+03
  3.985359e+00    7.982357e+03
  3.995359e+00    7.970894e+03
  4.005360e+00    7.961754e+03
  4.015361e+00    7.954021e+03
  4.025362e+00    7.947822e+03
  4.035363e+00    7.941286e+03
  4.045364e+00    7.936679e+03
  4.055365e+00    7.932478e+03
  4.065366e+00    7.929215e+03
  4.075367e+00    7.927661e+03
  4.085368e+00    7.923571e+03
  4.095368e+00    7.920052e+03
  4.105369e+00    7.914565e+03
  4.115370e+00    7.905841e+03
  4.125371e+00    7.895458e+03
  4.135372e+00    7.887139e+03
  4.145373e+00    7.886671e+03
  4.155374e+00    7.888868e+03
  4.165375e+00    7.889088e+03
  4.175376e+00    7.884887e+03
  4.185377e+00    7.881286e+03
  4.195377e+00    7.878614e+03
  4.205378e+00    7.879140e+03
  4.215379e+00    7.877605e+03
  4.225380e+00    7.871562e+03
  4.235381e+00    7.869555e+03
  4.245382e+00    7.866998e+03
  4.255383e+00    7.860314e+03
  4.265384e+00    7.855022e+03
  4.275385e+00    7.847604e+03
  4.285386e+00    7.839852e+03
  4.295386e+00    7.836328e+03
  4.305387e+00    7.831988e+03
  4.315388e+00    7.827571e+03
  4.325389e+00    7.824384e+03
  4.335390e+00    7.820275e+03
  4.345391e+00    7.818782e+03
  4.355392e+00    7.816138e+03
  4.365393e+00    7.814950e+03
  4.375394e+00    7.812459e+03
  4.385395e+00    7.811209e+03
  4.395395e+00    7.806352e+03
  4.405396e+00    7.797852e+03
  4.415397e+00    7.790958e+03
  4.425398e+00    7.778734e+03
  4.435399e+00    7.769646e+03
  4.445400e+00    7.762876e+03
  4.455401e+00    7.755901e+03
  4.465402e+00    7.749864e+03
  4.475403e+00    7.746604e+03
  4.485404e+00    7.743086e+03
  4.495404e+00    7.745767e+03
  4.505405e+00    7.749550e+03
  4.515406e+00    7.753029e+03
  4.525407e+00    7.756842e+03
  4.535408e+00    7.756556e+03
  4.545409e+00    7.758111e+03
  4.555410e+00    7.761414e+03
  4.565411e+00    7.761483e+03
  4.575412e+00    7.760414e+03
  4.585413e+00    7.763875e+03
  4.595413e+00    7.768250e+03
  4.605414e+00    7.770433e+03
  4.615415e+00    7.771604e+03
  4.625416e+00    7.768874e+03
  4.635417e+00    7.765800e+03
  4.645418e+00    7.764226e+03
  4.655419e+00    7.769187e+03
  4.665420e+00    7.777087e+03
  4.675421e+00    7.779617e+03
  4.685422e+00    7.776770e+03
  4.695422e+00    7.770111e+03
  4.705423e+00    7.769524e+03
  4.715424e+00    7.772707e+03
  4.725425e+00    7.779329e+03
  4.735426e+00    7.782958e+03
  4.745427e+00    7.785807e+03
  4.755428e+00    7.785590e+03
  4.765429e+00    7.782314e+03
  4.775430e+00    7.782865e+03
  4.785431e+00    7.785036e+03
  4.795431e+00    7.786627e+03
  4.805432e+00    7.785920e+03
  4.815433e+00    7.782324e+03
  4.825434e+00    7.779085e+03
  4.835435e+00    7.777247e+03
  4.845436e+00    7.776051e+03
  4.855437e+00    7.779979e+03
  4.865438e+00    7.783847e+03
  4.875439e+00    7.783028e+03
  4.885440e+00    7.779023e+03
  4.895440e+00    7.775415e+03
  4.905441e+00    7.775346e+03
  4.915442e+00    7.777370e+03
  4.925443e+00    7.778490e+03
  4.935444e+00    7.780194e+03
  4.945445e+00    7.785576e+03
  4.955446e+00    7.789247e+03
  4.965447e+00    7.793120e+03
  4.975448e+00    7.800223e+03
  4.985448e+00    7.805794e+03
  4.995449e+00    7.806371e+03
  5.005450e+00    7.805832e+03
  5.015451e+00    7.803521e+03
  5.025452e+00    7.796123e+03
  5.035453e+00    7.788744e+03
  5.045454e+00    7.783087e+03
  5.055455e+00    7.777715e+03
  5.065456e+00    7.770351e+03
  5.075457e+00    7.767154e+03
  5.085457e+00    7.767433e+03
  5.095458e+00    7.768565e+03
  5.105459e+00    7.762251e+03
  5.115460e+00    7.756353e+03
  5.125461e+00    7.760980e+03
  5.135462e+00    7.764372e+03
  5.145463e+00    7.766584e+03
  5.155464e+00    7.764910e+03
  5.165465e+00    7.762960e+03
  5.175466e+00    7.761223e+03
  5.185466e+00    7.760107e+03
  5.195467e+00    7.760732e+03
  5.205468e+00    7.761986e+03
  5.215469e+00    7.760969e+03
  5.225470e+00    7.758771e+03
  5.235471e+00    7.755591e+03
  5.245472e+00    7.754829e+03
  5.255473e+00    7.755451e+03
  5.265474e+00    7.759104e+03
  5.275475e+00    7.762520e+03
  5.285475e+00    7.765544e+03
  5.295476e+00    7.766259e+03
  5.305477e+00    7.763647e+03
  5.315478e+00    7.759085e+03
  5.325479e+00    7.753121e+03
  5.335480e+00    7.750391e+03
  5.345481e+00    7.755678e+03
  5.355482e+00    7.755962e+03
  5.365483e+00    7.755239e+03
  5.375484e+00    7.751913e+03
  5.385484e+00    7.746074e+03
  5.395485e+00    7.745597e+03
  5.405486e+00    7.747042e+03
  5.415487e+00    7.748052e+03
  5.425488e+00    7.748924e+03
  5.435489e+00    7.749251e+03
  5.445490e+00    7.748779e+03
  5.455491e+00    7.746956e+03
  5.465492e+00    7.746658e+03
  5.475493e+00    7.744273e+03
  5.485493e+00    7.743213e+03
  5.495494e+00    7.745457e+03
  5.505495e+00    7.743267e+03
  5.515496e+00    7.739235e+03
  5.525497e+00    7.733415e+03
  5.535498e+00    7.726434e+03
  5.545499e+00    7.718604e+03
  5.555500e+00    7.712750e+03
  5.565501e+00    7.709305e+03
  5.575502e+00    7.707026e+03
  5.585502e+00    7.707383e+03
  5.595503e+00    7.708963e+03
  5.605504e+00    7.714457e+03
  5.615505e+00    7.724732e+03
  5.625506e+00    7.732978e+03
  5.635507e+00    7.740605e+03
  5.645508e+00    7.751089e+03
  5.655509e+00    7.765196e+03
  5.665510e+00    7.783340e+03
  5.675511e+00    7.803045e+03
  5.685511e+00    7.815292e+03
  5.695512e+00    7.817684e+03
  5.705513e+00    7.813110e+03
  5.715514e+00    7.799587e+03
  5.725515e+00    7.781712e+03
  5.735516e+00    7.767881e+03
  5.745517e+00    7.757102e+03
  5.755518e+00    7.750190e+03
  5.765519e+00    7.749681e+03
  5.775520e+00    7.754326e+03
  5.785520e+00    7.763239e+03
  5.795521e+00    7.775952e+03
  5.805522e+00    7.788350e+03
  5.815523e+00    7.799996e+03
  5.825524e+00    7.813609e+03
  5.835525e+00    7.835767e+03
  5.845526e+00    7.869521e+03
  5.855527e+00    7.916889e+03
  5.865528e+00    7.987002e+03
  5.875529e+00    8.091468e+03
  5.885529e+00    8.253775e+03
  5.895530e+00    8.518709e+03
  5.905531e+00    8.944973e+03
  5.915532e+00    9.591857e+03
  5.925533e+00    1.046887e+04
  5.935534e+00    1.145342e+04
  5.945535e+00    1.229614e+04
  5.955536e+00    1.273292e+04
  5.965537e+00    1.263904e+04
  5.975538e+00    1.206572e+04
  5.985538e+00    1.120010e+04
  5.995539e+00    1.027437e+04
  6.005540e+00    9.495604e+03
  6.015541e+00    8.942959e+03
  6.025542e+00    8.586676e+03
  6.035543e+00    8.365933e+03
  6.045544e+00    8.224250e+03
  6.055545e+00    8.125756e+03
  6.065546e+00    8.057347e+03
  6.075547e+00    8.009604e+03
  6.085547e+00    7.967322e+03
  6.095548e+00    7.928464e+03
  6.105549e+00    7.894540e+03
  6.115550e+00    7.872188e+03
  6.125551e+00    7.853819e+03
  6.135552e+00    7.840478e+03
  6.145553e+00    7.831594e+03
  6.155554e+00    7.827926e+03
  6.165555e+00    7.826422e+03
  6.175556e+00    7.818906e+03
  6.185556e+00    7.809115e+03
  6.195557e+00    7.803493e+03
  6.205558e+00    7.801095e+03
  6.215559e+00    7.798658e+03
  6.225560e+00    7.796061e+03
  6.235561e+00    7.795486e+03
  6.245562e+00    7.794955e+03
  6.255563e+00    7.796334e+03
  6.265564e+00    7.802141e+03
  6.275565e+00    7.809834e+03
  6.285565e+00    7.819845e+03
  6.295566e+00    7.831290e+03
  6.305567e+00    7.844456e+03
  6.315568e+00    7.860141e+03
  6.325569e+00    7.873445e+03
  6.335570e+00    7.885519e+03
  6.345571e+00    7.895388e+03
  6.355572e+00    7.901264e+03
  6.365573e+00    7.906322e+03
  6.375574e+00    7.909256e+03
  6.385574e+00    7.917985e+03
  6.395575e+00    7.935163e+03
  6.405576e+00    7.960862e+03
  6.415577e+00    8.001192e+03
  6.425578e+00    8.068665e+03
  6.435579e+00    8.165651e+03
  6.445580e+00    8.289786e+03
  6.455581e+00    8.419476e+03
  6.465582e+00    8.522844e+03
  6.475583e+00    8.577383e+03
  6.485583e+00    8.566619e+03
  6.495584e+00    8.497280e+03
  6.505585e+00    8.403415e+03
  6.515586e+00    8.310466e+03
  6.525587e+00    8.231470e+03
  6.535588e+00    8.170789e+03
  6.545589e+00    8.124496e+03
  6.555590e+00    8.090890e+03
  6.565591e+00    8.068349e+03
  6.575592e+00    8.055601e+03
  6.585592e+00    8.049395e+03
  6.595593e+00    8.042053e+03
  6.605594e+00    8.044708e+03
  6.615595e+00    8.055115e+03
  6.625596e+00    8.063789e+03
  6.635597e+00    8.073470e+03
  6.645598e+00    8.086488e+03
  6.655599e+00    8.105439e+03
  6.665600e+00    8.127403e+03
  6.675601e+00    8.157042e+03
  6.685601e+00    8.196570e+03
  6.695602e+00    8.246557e+03
  6.705603e+00    8.315887e+03
  6.715604e+00    8.410856e+03
  6.725605e+00    8.539578e+03
  6.735606e+00    8.711203e+03
  6.745607e+00    8.932337e+03
  6.755608e+00    9.176241e+03
  6.765609e+00    9.386475e+03
  6.775610e+00    9.512170e+03
  6.785610e+00    9.523899e+03
  6.795611e+00    9.414535e+03
  6.805612e+00    9.206579e+03
  6.815613e+00    8.951296e+03
  6.825614e+00    8.715669e+03
  6.835615e+00    8.529865e+03
  6.845616e+00    8.397528e+03
  6.855617e+00    8.310514e+03
  6.865618e+00    8.248778e+03
  6.875619e+00    8.206742e+03
  6.885619e+00    8.182154e+03
  6.895620e+00    8.167771e+03
  6.905621e+00    8.155321e+03
  6.915622e+00    8.149762e+03
  6.925623e+00    8.147125e+03
  6.935624e+00    8.142913e+03
  6.945625e+00    8.139853e+03
  6.955626e+00    8.135938e+03
  6.965627e+00    8.131336e+03
  6.975628e+00    8.129816e+03
  6.985628e+00    8.133951e+03
  6.995629e+00    8.137876e+03
  7.005630e+00    8.142544e+03
  7.015631e+00    8.149839e+03
  7.025632e+00    8.155043e+03
  7.035633e+00    8.159677e+03
  7.045634e+00    8.167572e+03
  7.055635e+00    8.177454e+03
  7.065636e+00    8.184001e+03
  7.075637e+00    8.189118e+03
  7.085637e+00    8.192733e+03
  7.095638e+00    8.195854e+03
  7.105639e+00    8.201664e+03
  7.115640e+00    8.208963e+03
  7.125641e+00    8.218351e+03
  7.135642e+00    8.228661e+03
  7.145643e+00    8.240419e+03
  7.155644e+00    8.250978e+03
  7.165645e+00    8.259058e+03
  7.175646e+00    8.270507e+03
  7.185646e+00    8.286604e+03
  7.195647e+00    8.303658e+03
  7.205648e+00    8.322742e+03
  7.215649e+00    8.344726e+03
  7.225650e+00    8.366646e+03
  7.235651e+00    8.384958e+03
  7.245652e+00    8.395280e+03
  7.255653e+00    8.397686e+03
  7.265654e+00    8.396646e+03
  7.275655e+00    8.390314e+03
  7.285655e+00    8.387163e+03
  7.295656e+00    8.388694e+03
  7.305657e+00    8.387631e+03
  7.315658e+00    8.389479e+03
  7.325659e+00    8.394988e+03
  7.335660e+00    8.399826e+03
  7.345661e+00    8.405368e+03
  7.355662e+00    8.411229e+03
  7.365663e+00    8.415959e+03
  7.375664e+00    8.420155e+03
  7.385664e+00    8.426302e+03
  7.395665e+00    8.431771e+03
  7.405666e+00    8.436435e+03
  7.415667e+00    8.442483e+03
  7.425668e+00    8.451754e+03
  7.435669e+00    8.461029e+03
  7.445670e+00    8.471844e+03
  7.455671e+00    8.476187e+03
  7.465672e+00    8.478215e+03
  7.475673e+00    8.487312e+03
  7.485673e+00    8.500737e+03
  7.495674e+00    8.513908e+03
  7.505675e+00    8.528726e+03
  7.515676e+00    8.539702e+03
  7.525677e+00    8.548768e+03
  7.535678e+00    8.557696e+03
  7.545679e+00    8.564977e+03
  7.555680e+00    8.570936e+03
  7.565681e+00    8.574257e+03
  7.575682e+00    8.580013e+03
  7.585682e+00    8.593309e+03
  7.595683e+00    8.608089e+03
  7.605684e+00    8.624660e+03
  7.615685e+00    8.641915e+03
  7.625686e+00    8.652697e+03
  7.635687e+00    8.662889e+03
  7.645688e+00    8.675028e+03
  7.655689e+00    8.687077e+03
  7.665690e+00    8.692652e+03
  7.675691e+00    8.697854e+03
  7.685691e+00    8.703444e+03
  7.695692e+00    8.711301e+03
  7.705693e+00    8.722674e+03
  7.715694e+00    8.733004e+03
  7.725695e+00    8.743380e+03
  7.735696e+00    8.757841e+03
  7.745697e+00    8.771736e+03
  7.755698e+00    8.781728e+03
  7.765699e+00    8.790457e+03
  7.775700e+00    8.798337e+03
  7.785700e+00    8.806310e+03
  7.795701e+00    8.816910e+03
  7.805702e+00    8.823901e+03
  7.815703e+00    8.831133e+03
  7.825704e+00    8.840176e+03
  7.835705e+00    8.846997e+03
  7.845706e+00    8.850301e+03
  7.855707e+00    8.852577e+03
  7.865708e+00    8.855795e+03
  7.875709e+00    8.862945e+03
  7.885709e+00    8.872629e+03
  7.895710e+00    8.881379e+03
  7.905711e+00    8.891589e+03
  7.915712e+00    8.902279e+03
  7.925713e+00    8.912489e+03
  7.935714e+00    8.926556e+03
  7.945715e+00    8.940147e+03
  7.955716e+00    8.952559e+03
  7.965717e+00    8.963943e+03
  7.975718e+00    8.972476e+03
  7.985718e+00    8.982998e+03
  7.995719e+00    8.993865e+03
  8.005720e+00    9.004173e+03
  8.015721e+00    9.014279e+03
  8.025722e+00    9.029049e+03
  8.035723e+00    9.048779e+03
  8.045724e+00    9.065979e+03
  8.055725e+00    9.082340e+03
  8.065726e+00    9.105519e+03
  8.075727e+00    9.131479e+03
  8.085727e+00    9.165501e+03
  8.095728e+00    9.207325e+03
  8.105729e+00    9.261419e+03
  8.115730e+00    9.347926e+03
  8.125731e+00    9.483062e+03
  8.135732e+00    9.688368e+03
  8.145733e+00    9.988667e+03
  8.155734e+00    1.038640e+04
  8.165735e+00    1.083329e+04
  8.175735e+00    1.124563e+04
  8.185736e+00    1.151054e+04
  8.195737e+00    1.155385e+04
  8.205738e+00    1.136702e+04
  8.215739e+00    1.101942e+04
  8.225740e+00    1.061925e+04
  8.235741e+00    1.025150e+04
  8.245742e+00    9.960580e+03
  8.255743e+00    9.756356e+03
  8.265744e+00    9.615594e+03
  8.275744e+00    9.512268e+03
  8.285745e+00    9.436145e+03
  8.295746e+00    9.385920e+03
  8.305747e+00    9.351784e+03
  8.315748e+00    9.327562e+03
  8.325749e+00    9.313037e+03
  8.335750e+00    9.300873e+03
  8.345751e+00    9.294950e+03
  8.355752e+00    9.292204e+03
  8.365753e+00    9.292158e+03
  8.375753e+00    9.293391e+03
  8.385754e+00    9.294184e+03
  8.395755e+00    9.293354e+03
  8.405756e+00    9.294939e+03
  8.415757e+00    9.299068e+03
  8.425758e+00    9.302439e+03
  8.435759e+00    9.306215e+03
  8.445760e+00    9.316217e+03
  8.455761e+00    9.326878e+03
  8.465762e+00    9.336627e+03
  8.475762e+00    9.344880e+03
  8.485763e+00    9.351789e+03
  8.495764e+00    9.349809e+03
  8.505765e+00    9.343876e+03
  8.515766e+00    9.341013e+03
  8.525767e+00    9.333845e+03
  8.535768e+00    9.326016e+03
  8.545769e+00    9.321920e+03
  8.555770e+00    9.314432e+03
  8.565771e+00    9.306725e+03
  8.575771e+00    9.301160e+03
  8.585772e+00    9.296962e+03
  8.595773e+00    9.289039e+03
  8.605774e+00    9.282343e+03
  8.615775e+00    9.283203e+03
  8.625776e+00    9.285977e+03
  8.635777e+00    9.281509e+03
  8.645778e+00    9.277168e+03
  8.655779e+00    9.274017e+03
  8.665780e+00    9.270644e+03
  8.675780e+00    9.271103e+03
  8.685781e+00    9.272380e+03
  8.695782e+00    9.270435e+03
  8.705783e+00    9.262362e+03
  8.715784e+00    9.254435e+03
  8.725785e+00    9.253505e+03
  8.735786e+00    9.258194e+03
  8.745787e+00    9.258417e+03
  8.755788e+00    9.258158e+03
  8.765789e+00    9.262058e+03
  8.775789e+00    9.265628e+03
  8.785790e+00    9.264320e+03
  8.795791e+00    9.265824e+03
  8.805792e+00    9.265479e+03
  8.815793e+00    9.261997e+03
  8.825794e+00    9.255745e+03
  8.835795e+00    9.244822e+03
  8.845796e+00    9.237622e+03
  8.855797e+00    9.232336e+03
  8.865798e+00    9.225294e+03
  8.875798e+00    9.219186e+03
  8.885799e+00    9.215021e+03
  8.895800e+00    9.206548e+03
  8.905801e+00    9.201937e+03
  8.915802e+00    9.200833e+03
  8.925803e+00    9.197705e+03
  8.935804e+00    9.189850e+03
  8.945805e+00    9.180635e+03
  8.955806e+00    9.174824e+03
  8.965807e+00    9.168454e+03
  8.975807e+00    9.161384e+03
  8.985808e+00    9.151050e+03
  8.995809e+00    9.143696e+03
  9.005810e+00    9.139764e+03
  9.015811e+00    9.136956e+03
  9.025812e+00    9.138904e+03
  9.035813e+00    9.141772e+03
  9.045814e+00    9.141469e+03
  9.055815e+00    9.144068e+03
  9.065816e+00    9.150537e+03
  9.075816e+00    9.156386e+03
  9.085817e+00    9.164414e+03
  9.095818e+00    9.171623e+03
  9.105819e+00    9.182346e+03
  9.115820e+00    9.204964e+03
  9.125821e+00    9.231202e+03
  9.135822e+00    9.258409e+03
  9.145823e+00    9.281697e+03
  9.155824e+00    9.289271e+03
  9.165825e+00    9.279671e+03
  9.175825e+00    9.254960e+03
  9.185826e+00    9.214614e+03
  9.195827e+00    9.168108e+03
  9.205828e+00    9.123572e+03
  9.215829e+00    9.088653e+03
  9.225830e+00    9.061618e+03
  9.235831e+00    9.038645e+03
  9.245832e+00    9.016901e+03
  9.255833e+00    9.003150e+03
  9.265834e+00    8.991599e+03
  9.275834e+00    8.977144e+03
  9.285835e+00    8.958940e+03
  9.295836e+00    8.937484e+03
  9.305837e+00    8.918797e+03
  9.315838e+00    8.903833e+03
  9.325839e+00    8.892528e+03
  9.335840e+00    8.878754e+03
  9.345841e+00    8.863191e+03
  9.355842e+00    8.846241e+03
  9.365843e+00    8.829467e+03
  9.375843e+00    8.816390e+03
  9.385844e+00    8.803926e+03
  9.395845e+00    8.791976e+03
  9.405846e+00    8.782107e+03
  9.415847e+00    8.773075e+03
  9.425848e+00    8.765385e+03
  9.435849e+00    8.760624e+03
  9.445850e+00    8.752674e+03
  9.455851e+00    8.739316e+03
  9.465852e+00    8.721554e+03
  9.475852e+00    8.705990e+03
  9.485853e+00    8.695143e+03
  9.495854e+00    8.684188e+03
  9.505855e+00    8.673230e+03
  9.515856e+00    8.663447e+03
  9.525857e+00    8.653191e+03
  9.535858e+00    8.639631e+03
  9.545859e+00    8.627190e+03
  9.555860e+00    8.614342e+03
  9.565861e+00    8.596944e+03
  9.575861e+00    8.582211e+03
  9.585862e+00    8.569525e+03
  9.595863e+00    8.555865e+03
  9.605864e+00    8.547099e+03
  9.615865e+00    8.542758e+03
  9.625866e+00    8.536435e+03
  9.635867e+00    8.527540e+03
  9.645868e+00    8.519588e+03
  9.655869e+00    8.509448e+03
  9.665870e+00    8.497571e+03
  9.675870e+00    8.492147e+03
  9.685871e+00    8.494042e+03
  9.695872e+00    8.499805e+03
  9.705873e+00    8.506972e+03
  9.715874e+00    8.509960e+03
  9.725875e+00    8.503250e+03
  9.735876e+00    8.492177e+03
  9.745877e+00    8.478612e+03
  9.755878e+00    8.464751e+03
  9.765879e+00    8.454183e+03
  9.775879e+00    8.444905e+03
  9.785880e+00    8.432657e+03
  9.795881e+00    8.418009e+03
  9.805882e+00    8.402516e+03
  9.815883e+00    8.384483e+03
  9.825884e+00    8.366013e+03
  9.835885e+00    8.346815e+03
  9.845886e+00    8.328884e+03
  9.855887e+00    8.311995e+03
  9.865888e+00    8.298479e+03
  9.875888e+00    8.290741e+03
  9.885889e+00    8.287847e+03
  9.895890e+00    8.289836e+03
  9.905891e+00    8.295867e+03
  9.915892e+00    8.310346e+03
  9.925893e+00    8.338471e+03
  9.935894e+00    8.392121e+03
  9.945895e+00    8.486426e+03
  9.955896e+00    8.639688e+03
  9.965897e+00    8.873637e+03
  9.975897e+00    9.197665e+03
  9.985898e+00    9.587972e+03
  9.995899e+00    9.967421e+03
  1.000590e+01    1.022891e+04
  1.001590e+01    1.028985e+04
  1.002590e+01    1.013879e+04
  1.003590e+01    9.819842e+03
  1.004590e+01    9.416322e+03
  1.005590e+01    9.026373e+03
  1.006591e+01    8.714700e+03
  1.007591e+01    8.502994e+03
  1.008591e+01    8.376394e+03
  1.009591e+01    8.306895e+03
  1.010591e+01    8.275910e+03
  1.011591e+01    8.267530e+03
  1.012591e+01    8.278051e+03
  1.013591e+01    8.307702e+03
  1.014591e+01    8.357399e+03
  1.015591e+01    8.432631e+03
  1.016591e+01    8.546481e+03
  1.017592e+01    8.719688e+03
  1.018592e+01    8.984841e+03
  1.019592e+01    9.399451e+03
  1.020592e+01    9.993611e+03
  1.021592e+01    1.073317e+04
  1.022592e+01    1.148590e+04
  1.023592e+01    1.210930e+04
  1.024592e+01    1.248677e+04
  1.025592e+01    1.251062e+04
  1.026592e+01    1.214912e+04
  1.027592e+01    1.150144e+04
  1.028593e+01    1.071274e+04
  1.029593e+01    9.952606e+03
  1.030593e+01    9.324443e+03
  1.031593e+01    8.861584e+03
  1.032593e+01    8.547204e+03
  1.033593e+01    8.336791e+03
  1.034593e+01    8.184082e+03
  1.035593e+01    8.074039e+03
  1.036593e+01    7.996131e+03
  1.037593e+01    7.938037e+03
  1.038593e+01    7.889857e+03
  1.039594e+01    7.853080e+03
  1.040594e+01    7.823490e+03
  1.041594e+01    7.797507e+03
  1.042594e+01    7.778736e+03
  1.043594e+01    7.765956e+03
  1.044594e+01    7.755204e+03
  1.045594e+01    7.747979e+03
  1.046594e+01    7.744685e+03
  1.047594e+01    7.749119e+03
  1.048594e+01    7.766436e+03
  1.049594e+01    7.797653e+03
  1.050595e+01    7.838914e+03
  1.051595e+01    7.876092e+03
  1.052595e+01    7.891975e+03
  1.053595e+01    7.880051e+03
  1.054595e+01    7.843457e+03
  1.055595e+01    7.786448e+03
  1.056595e+01    7.716755e+03
  1.057595e+01    7.648595e+03
  1.058595e+01    7.596727e+03
  1.059595e+01    7.561826e+03
  1.060595e+01    7.536862e+03
  1.061596e+01    7.522479e+03
  1.062596e+01    7.510058e+03
  1.063596e+01    7.499639e+03
  1.064596e+01    7.492586e+03
  1.065596e+01    7.483312e+03
  1.066596e+01    7.473597e+03
  1.067596e+01    7.467674e+03
  1.068596e+01    7.463583e+03
  1.069596e+01    7.456926e+03
  1.070596e+01    7.450105e+03
  1.071596e+01    7.446670e+03
  1.072596e+01    7.443432e+03
  1.073597e+01    7.439625e+03
  1.074597e+01    7.436120e+03
  1.075597e+01    7.435591e+03
  1.076597e+01    7.436764e+03
  1.077597e+01    7.438784e+03
  1.078597e+01    7.444556e+03
  1.079597e+01    7.452297e+03
  1.080597e+01    7.465334e+03
  1.081597e+01    7.483618e+03
  1.082597e+01    7.506811e+03
  1.083597e+01    7.540608e+03
  1.084598e+01    7.588930e+03
  1.085598e+01    7.656503e+03
  1.086598e+01    7.757119e+03
  1.087598e+01    7.917174e+03
  1.088598e+01    8.172860e+03
  1.089598e+01    8.565701e+03
  1.090598e+01    9.107152e+03
  1.091598e+01    9.761887e+03
  1.092598e+01    1.039698e+04
  1.093598e+01    1.083807e+04
  1.094598e+01    1.094136e+04
  1.095599e+01    1.067457e+04
  1.096599e+01    1.014220e+04
  1.097599e+01    9.512223e+03
  1.098599e+01    8.932648e+03
  1.099599e+01    8.485621e+03
  1.100599e+01    8.168755e+03
  1.101599e+01    7.950866e+03
  1.102599e+01    7.799393e+03
  1.103599e+01    7.689691e+03
  1.104599e+01    7.608248e+03
  1.105599e+01    7.545171e+03
  1.106600e+01    7.495123e+03
  1.107600e+01    7.454545e+03
  1.108600e+01    7.421477e+03
  1.109600e+01    7.395354e+03
  1.110600e+01    7.374125e+03
  1.111600e+01    7.357996e+03
  1.112600e+01    7.344458e+03
  1.113600e+01    7.333377e+03
  1.114600e+01    7.322696e+03
  1.115600e+01    7.314013e+03
  1.116600e+01    7.304392e+03
  1.117601e+01    7.292542e+03
  1.118601e+01    7.282231e+03
  1.119601e+01    7.273220e+03
  1.120601e+01    7.263170e+03
  1.121601e+01    7.250890e+03
  1.122601e+01    7.240344e+03
  1.123601e+01    7.231826e+03
  1.124601e+01    7.225960e+03
  1.125601e+01    7.220591e+03
  1.126601e+01    7.217433e+03
  1.127601e+01    7.217779e+03
  1.128602e+01    7.217247e+03
  1.129602e+01    7.215240e+03
  1.130602e+01    7.213455e+03
  1.131602e+01    7.214235e+03
  1.132602e+01    7.215806e+03
  1.133602e+01    7.217387e+03
  1.134602e+01    7.220071e+03
  1.135602e+01    7.220710e+03
  1.136602e+01    7.221864e+03
  1.137602e+01    7.225061e+03
  1.138602e+01    7.229985e+03
  1.139603e+01    7.238290e+03
  1.140603e+01    7.245222e+03
  1.141603e+01    7.247305e+03
  1.142603e+01    7.243122e+03
  1.143603e+01    7.234553e+03
  1.144603e+01    7.223336e+03
  1.145603e+01    7.211389e+03
  1.146603e+01    7.203802e+03
  1.147603e+01    7.198930e+03
  1.148603e+01    7.194063e+03
  1.149603e+01    7.191042e+03
  1.150604e+01    7.191088e+03
  1.151604e+01    7.194201e+03
  1.152604e+01    7.196267e+03
  1.153604e+01    7.199862e+03
  1.154604e+01    7.205295e+03
  1.155604e+01    7.210882e+03
  1.156604e+01    7.215031e+03
  1.157604e+01    7.218923e+03
  1.158604e+01    7.224346e+03
  1.159604e+01    7.234349e+03
  1.160604e+01    7.253360e+03
  1.161604e+01    7.283303e+03
  1.162605e+01    7.327256e+03
  1.163605e+01    7.395018e+03
  1.164605e+01    7.489502e+03
  1.165605e+01    7.609681e+03
  1.166605e+01    7.746217e+03
  1.167605e+01    7.881072e+03
  1.168605e+01    7.983646e+03
  1.169605e+01    8.023911e+03
  1.170605e+01    7.989753e+03
  1.171605e+01    7.885746e+03
  1.172605e+01    7.742457e+03
  1.173606e+01    7.600125e+03
  1.174606e+01    7.480459e+03
  1.175606e+01    7.385624e+03
  1.176606e+01    7.315467e+03
  1.177606e+01    7.265818e+03
  1.178606e+01    7.230501e+03
  1.179606e+01    7.206337e+03
  1.180606e+01    7.184736e+03
  1.181606e+01    7.166153e+03
  1.182606e+01    7.153145e+03
  1.183606e+01    7.143127e+03
  1.184607e+01    7.132785e+03
  1.185607e+01    7.126153e+03
  1.186607e+01    7.122124e+03
  1.187607e+01    7.117364e+03
  1.188607e+01    7.116379e+03
  1.189607e+01    7.117421e+03
  1.190607e+01    7.118193e+03
  1.191607e+01    7.119819e+03
  1.192607e+01    7.125946e+03
  1.193607e+01    7.130317e+03
  1.194607e+01    7.128846e+03
  1.195608e+01    7.124092e+03
  1.196608e+01    7.118413e+03
  1.197608e+01    7.113592e+03
  1.198608e+01    7.109532e+03
  1.199608e+01    7.106101e+03
  1.200608e+01    7.105108e+03
  1.201608e+01    7.108878e+03
  1.202608e+01    7.118432e+03
  1.203608e+01    7.130092e+03
  1.204608e+01    7.146187e+03
  1.205608e+01    7.165574e+03
  1.206609e+01    7.182238e+03
  1.207609e+01    7.190777e+03
  1.208609e+01    7.188685e+03
  1.209609e+01    7.175620e+03
  1.210609e+01    7.156636e+03
  1.211609e+01    7.133319e+03
  1.212609e+01    7.112564e+03
  1.213609e+01    7.095550e+03
  1.214609e+01    7.082088e+03
  1.215609e+01    7.072316e+03
  1.216609e+01    7.067403e+03
  1.217610e+01    7.063100e+03
  1.218610e+01    7.056453e+03
  1.219610e+01    7.052829e+03
  1.220610e+01    7.053274e+03
  1.221610e+01    7.053737e+03
  1.222610e+01    7.053698e+03
  1.223610e+01    7.051626e+03
  1.224610e+01    7.049895e+03
  1.225610e+01    7.047033e+03
  1.226610e+01    7.045895e+03
  1.227610e+01    7.043942e+03
  1.228611e+01    7.039043e+03
  1.229611e+01    7.034812e+03
  1.230611e+01    7.031233e+03
  1.231611e+01    7.032152e+03
  1.232611e+01    7.034880e+03
  1.233611e+01    7.037643e+03
  1.234611e+01    7.041308e+03
  1.235611e+01    7.047212e+03
  1.236611e+01    7.051879e+03
  1.237611e+01    7.053849e+03
  1.238611e+01    7.051188e+03
  1.239612e+01    7.046850e+03
  1.240612e+01    7.043570e+03
  1.241612e+01    7.040385e+03
  1.242612e+01    7.035895e+03
  1.243612e+01    7.033459e+03
  1.244612e+01    7.030437e+03
  1.245612e+01    7.027605e+03
  1.246612e+01    7.026983e+03
  1.247612e+01    7.026217e+03
  1.248612e+01    7.024974e+03
  1.249612e+01    7.023340e+03
  1.250613e+01    7.022394e+03
  1.251613e+01    7.025196e+03
  1.252613e+01    7.031448e+03
  1.253613e+01    7.037112e+03
  1.254613e+01    7.044688e+03
  1.255613e+01    7.053882e+03
  1.256613e+01    7.064849e+03
  1.257613e+01    7.080019e+03
  1.258613e+01    7.094379e+03
  1.259613e+01    7.107438e+03
  1.260613e+01    7.121240e+03
  1.261613e+01    7.135493e+03
  1.262614e+01    7.149716e+03
  1.263614e+01    7.160193e+03
  1.264614e+01    7.161937e+03
  1.265614e+01    7.154845e+03
